Repository: rituraj7128/PINN-inherent-strain-LPBF

# Energy-based PINN for the calibrated layer-wise inherent strain method (LPBF)

Code, trained models and data for the manuscript

> R. Raj, *Verification and limits of a physics-informed neural network for the calibrated layer-wise inherent strain method in laser powder bed fusion* (submitted).

The PINN solves the linear-elastic, layer-wise inherent strain model (ISM) of an LPBF part, including homogenised comb supports, partial wire-EDM cuts and removal from the build plate, by minimising the elastic energy. Its training uses no simulation or measurement data. An independent finite element (FE) solver of the same model (`fe_reference.py`) is used for verification. One parameter, the inherent strain ε\*, is calibrated in closed form on a measured partial-cut profile.

## Contents

| Path | Content |
|---|---|
| `ispinn.py` | PINN: geometry, homogenised supports, networks, energy functionals, training, evaluation |
| `fe_reference.py` | Independent FE solver (scikit-fem + PyAMG) of the same model |
| `01_train.py` | Train one geometry and one seed (GPU) |
| `02_evaluate.py` | Calibrate ε\* on cantilever C and compute all predictions (`results/summary.json`, `seed*.json`) |
| `03_fe_verification.py` | PINN against FE, FE mesh study (`--refined`), twin-cantilever FE |
| `04_figures.py` | All figures of the paper |
| `05_ablation_eval.py`, `08_seed_penalty_eval.py` | Ablation table (seed 0 and three seeds), rigid-body penalty check |
| `06_fe_sensitivity.py` | FE sensitivity of the calibration (geometry, layer lumping, cut lengths, cut height) and explicit against homogenised supports |
| `09`–`14_*.py` | Earlier twin bond, stresses after cut D, beam stress profile, field errors, third mesh level, alternative calibrations |
| `run_*.py`, `START_*.bat` | GPU training runs used for the paper (ablation, seeds, penalty check) |
| `data/` | Experimental data digitised from Dinesh & Sahu (2025), with sources; Simufact Additive results for the twin cantilever |
| `models/` | Trained networks (`cantilever_seed{0,1,2}.pt`, `twin_seed{0,1,2}.pt`, `ablation/`, `penalty/`) |
| `results/` | All numerical results used in the paper (JSON) and training logs |
| `figures/` | Figures of the paper |

## Reproduce the results

```bash
pip install -r requirements.txt        # Python 3.10+, PyTorch >= 2.1 (CUDA build for training)
python 02_evaluate.py                  # calibration and predictions from the trained models (CPU, minutes)
python 03_fe_verification.py --refined # FE reference and mesh study (CPU, about 1 h, 8 GB RAM)
python 05_ablation_eval.py && python 08_seed_penalty_eval.py
python 06_fe_sensitivity.py            # FE sensitivity and support study (CPU, several hours)
python 12_field_errors.py && python 13_mesh_third.py && python 14_reverse_calibration.py
python 04_figures.py                   # figures
```

Training from scratch (GPU, about 30 min per geometry and seed on a 6 GB RTX A2000):

```bash
python 01_train.py --geometry cantilever --seed 0
```

The solver settings are listed in Appendix B of the paper and in `SolverSettings` in `ispinn.py`.

## Data sources

The cantilever geometry, process data, partial-cut profiles, CT values and XRD stresses are taken from
S. Dinesh, J. Sahu, *Thermomechanical simulation and experimental validation of distortion and residual stress for LPBF additive manufactured Inconel 718*, Mater. Today Commun. 42 (2025) 111512, https://doi.org/10.1016/j.mtcomm.2025.111512.
The profiles were digitised from the figures of that paper; the beam thickness, tooth dimensions and cut lengths were measured on its photographs (see `data/experiment_dinesh2025.json` and Table 2 of the manuscript).

## Note on the use of AI tools

The code, computations, figures and manuscript text were developed with the assistance of Claude (Anthropic), a large language model, under the direction of the author, as stated in the manuscript.

File: data/experiment_dinesh2025.json
{
 "source": "Dinesh S, Sahu J, Mater. Today Commun. 42 (2025) 111512",
 "notes": "Partial-cut profiles digitised from their Fig. 8 (point 0 from Table 7); CT from Fig. 15; XRD from Table 4; Simufact from Tables 6-7. x measured from the free end. CT bow values as reported in the text of Section 4.3.2 (1.12 / 0.93 mm); the digitised CT profile is used for the shape only. XRD after cutting: text of Section 4.1 (C 446 MPa, D 270.625 MPa).",
 "probe_x_mm": [
  2.0,
  11.7,
  21.4,
  31.099999999999998,
  40.8,
  50.5,
  60.199999999999996,
  69.89999999999999
 ],
 "cut_length_mm": {
  "C": 60.0,
  "D": 54.0
 },
 "cut_dz_mm": {
  "C": [
   3.29,
   2.12,
   1.25,
   0.65,
   0.25,
   -0.05,
   -0.15,
   -0.05
  ],
  "D": [
   2.34,
   1.47,
   0.82,
   0.35,
   0.05,
   -0.12,
   -0.03,
   -0.05
  ]
 },
 "ct_after_removal_mm": {
  "C": [
   1.171194,
   0.650631,
   0.291737,
   0.163488,
   0.042567,
   0.305136,
   0.576517,
   1.16314
  ],
  "D": [
   1.013625,
   0.415781,
   0.231344,
   0.161453,
   0.092261,
   0.203862,
   0.413189,
   1.021384
  ]
 },
 "xrd_on_plate_MPa": {
  "C": [
   525,
   651,
   730,
   701,
   760,
   748,
   768,
   562
  ],
  "D": [
   284,
   468,
   537,
   544,
   502,
   622,
   550,
   409
  ]
 },
 "xrd_after_cut_mean_MPa": {
  "C": 446,
  "D": 270.625
 },
 "simufact_point0_mm": {
  "C": 2.94496,
  "D": 2.54135
 },
 "ct_bow_reported_mm": {
  "C": 1.12,
  "D": 0.93,
  "note": "maximum deviation from the digital correlation of CT and design, text of Section 4.3.2 of the source; microscope 1.12 / 0.95"
 }
}

File: data/simufact_twin_cantilever.json
{
 "dz_x": [
  1.13,
  10.52,
  19.9,
  26.5,
  35.2,
  43.9,
  51.2,
  61.3,
  70.3
 ],
 "dz": [
  1.28272,
  0.619624,
  0.18346,
  0.0162221,
  -0.0423921,
  -0.00826545,
  0.15462,
  0.6106,
  1.2446
 ],
 "vm_on_x": [
  70.3,
  60.8,
  49.6,
  41.3,
  35.0,
  29.2,
  18.7,
  9.78,
  0.95
 ],
 "vm_on": [
  592.801,
  681.181,
  673.951,
  705.173,
  674.61,
  700.706,
  676.583,
  671.382,
  601.061
 ],
 "vm_cut_x": [
  70.3,
  61.0,
  48.1,
  39.4,
  29.6,
  22.0,
  11.2,
  1.13
 ],
 "vm_cut": [
  610.048,
  531.939,
  521.619,
  496.011,
  525.08,
  531.45,
  540.286,
  621.008
 ],
 "notes": "Simufact Additive 4.0, thermo-mechanical, IN718, process parameters and calibration of Dinesh & Sahu (2025); run by R. Raj. x local = x_Simufact - 89.0 mm. dz: Z displacement after cutting both arms; vm_on: effective stress at the end of cooling on the plate; vm_cut: after cutting."
}
